Repository: hackzurich23/Catalyst

# Table of Contents
- [CATALYST](#catalyst)
- [Inspiration](#inspiration)
- [What it does](#what-it-does)
- [How we built it](#how-we-built-it)
- [Challenges we ran into](#challenges-we-ran-into)
- [Accomplishments that we're proud of](#accomplishments-that-were-proud-of)
- [What we learned](#what-we-learned)
- [What's next for Catalyst](#whats-next-for-catalyst)
- [Installation](#installation)
- [ENV](#env)
- [Launch backend](#launch-backend)
- [Deployment](#deployment)
  - [Backend](#backend)
  - [Frontend](#frontend)

# CATALYST

We created _Catalyst_ to make the life of engineers, salespeople, HR staff, and others in a commercial environment easier. Catalyst continuously gathers the internal knowledge of an organization and makes it accessible to everyone. The way we built our solution provides opportunities to save time, know more, and reduce stress on the humans in the loop. Ultimately, this _catalyzes_ all business processes.

## Inspiration

We saw that employees of large businesses often spend a lot of time on the *hunt for information*, *stuck in meetings*, and *struggling with problems that someone within the company has solved before*. Moreover, we recognized that internal wikis and recordings of online meetings could be a valuable resource, but often remained underutilized due to the sheer volume and lack of organization. Thus, we wanted to create a tool to access this information quickly and easily, and learn from the experiences of others.

## What it does

Catalyst is a comprehensive platform comprising several key components:

1. **Data Collection**: Catalyst gathers and stores both internal and external company data from various sources. It also supplements this information with content from internal meetings.

2. **Data Pre-processing**: Following data cleansing, the system extracts pertinent details and organizes them into discrete facts. All these facts are stored in a **database**, enabling users to search for them using text queries.

3. **Chat Bot**: An AI model serves as an intermediary between the user and the data. It endeavors to comprehend user inquiries and formulates responses based on information from the database.

4. **User Interface, Trustworthiness, and Explainability**: The user interface constitutes the front-end website that facilitates user interactions with the system. We enhance transparency by offering detailed insights into how the chat bot generates responses, including the information from the database that was utilized and associated confidence scores.

## How we built it

Here's an overview of the key technologies and components used in Catalyst:
- **Data Collection**: We implemented a Python bot using [Selenium](https://www.selenium.dev) that keeps track of scheduled meetings on [Google Calendar](https://calendar.google.com/calendar/u/0/r) and automatically joins those meetings on [Google Meet](https://meet.google.com). Meeting participants simply need to allow the bot to join. The bot **records the meeting, transcribes it and stores the result** in a [Google Drive](https://www.google.com/drive/). We complement this information with **Sika-specific external documents** that we obtained from [Sika USA](https://usa.sika.com)'s website.

- **Data Pre-processing**: We clean all textual data, summarize it and split it into facts using [OpenAI's API for ChatGPT](https://openai.com/blog/introducing-chatgpt-and-whisper-apis). We tried storing facts by themselves as well as in a question-and-answer format (hoping this would retain more context information), but did not see a qualitative difference.

- **Database & Chat Bot**: Inspired by works such as [DB-GPT](https://github.com/eosphoros-ai/DB-GPT), we also encode all data in a **vector database to make it searchable via chat** (FLAISS). We used the [LangChain](https://python.langchain.com/docs/get_started/introduction) framework to instantiate a context-aware ChatGPT model. This queries the database with the user's questions and uses the retrieved information to reason about the answer.

- **User Interface**: We created a web app using a [Flask](https://flask.palletsprojects.com/en/2.3.x/) backend and [React](https://react.dev) frontend. We built a chat interface for our conversational AI, an option to upload PDF files to the database, and the option to select different profiles that determine the security level of the data access. 

- **Trustworthiness & Explainability**: When querying from the vector database, we measure the distance between the query and the result and use this to compute our confidence score. Given an answer from the chat bot, we visualize the confidence score for every item retrieved from the database in the UI.

## Challenges we ran into

On the model side, using the vector database is challenging. Although there exist successful implementations of vector databases on large datasets, in our case, the retrieved text embeddings often do not correspond well to the user question that we query with

File: backend/app_package/data/files_data/Grout (Tiles).txt
How do I avoid efflorescence?
For unsightly efflorescence to be present you must have three things: water, water-soluble minerals, and a pathway such as capillaries for the moisture to escape and leave behind the minerals. To avoid efflorescence, you need to eliminate at least one of those three components. Several SikaTile® grouts are formulated to avoid efflorescence.

What if I just want to renew existing grout?
SikaTile®-890 Revive can be used to rejuvenate old grout in both interior and exterior applications on both horizontal and vertical grout joints.

What type of grout should be used for moisture-sensitive material?
SikaTile®-825 Epoxy Grout is a 100-percent-solids epoxy grout and mortar that should be used for moisture-sensitive material.

Now that application is done, when do I start cleaning?
When the grout has cured to the point where it will not transfer onto a finger applied to the joint, cleanup may begin.  Grout must be fully cured for 21 days before regular cleaning.

What makes a grout “high performance”?
High-performance grouts have increased water resistance and strength compared to traditional cement grouts.

Does all grout need to be sealed?
Not all grouts require a sealer.  Ready-to-use and epoxy grouts need no sealing.  It is Sika's recommendation to use compatible sealer on cementitious grouts.

What does “No-Slake” mean?
The word slake means to let rest with water. When mixing standard mortar or grout with water, manufacturers recommend letting the product rest before remixing to allow the polymers to wet out. This ensures that the product performs to spec. Our products with No-Slake technology are ready to apply after the initial mix.

How do I choose between a sanded or unsanded grout?
Grout joint size is one of the main determining factors for choosing sanded or unsanded grout. Unsanded grout can be used for 1/16" to 1/8" grout joints, while sanded grout can be used on joints that are 1/8" to 1/2".

My grout is sealed. Why do I need a waterproof membrane?
All grouts are not rated to resist water. Sealers are used to protect the grout from staining. Even if a grout is sealed, a liquid such as water could seep through where the grout meets the tile, causing damage to the substrate. Waterproof membranes are designed to protect the substrate and direct the water to a drain system.

File: backend/app_package/data/files_data/sikaflex-221.txt
PRODUCT DATA SHEET

Sikaflex®-221
Multi-purpose adhesive sealant with a wide adhesion range
TYPICAL PRODUCT DATA (FURTHER VALUES SEE SAFETY DATA SHEET)
Chemical base
Color (CQP001-1)
Cure mechanism
Density
Non-sag properties
Application temperature
Skin time (CQP019-1)
Open time (CQP526-1)
Curing speed (CQP049-1)
Shrinkage (CQP014-1)
Shore A hardness (CQP023-1 / ISO 48-4)
Tensile strength (CQP036-1 / ISO 527)
Elongation at break (CQP036-1 / ISO 527)
Tear propagation resistance (CQP045-1 / ISO 34)
Service temperature (CQP513-1)

1-component polyurethane
White, aluminum gray, black, colonial white
Moisture-curing
depending on color 1.3 kg/l (10.8 lb/gal)
Good
ambient 5 ─ 40 °C (41 ─ 104 °F)
60 minutes A
45 minutes A
(see diagram)
5%
40
1.8 MPa (260 psi)
500 %
7 N/mm (40 pli)
-50 ─ 90 °C (-58 ─ 194 °F)
24 hours 120 °C (248 °F)
1 hour 140 °C (284 °F)
cartridge / unipack 12 months B
pail / drum 6 months B

Shelf life (CQP016-1)
CQP = Corporate Quality Procedure

A) 23 °C (73 °F) / 50 % r.h.

B) storage below 25 °C (77 °F)

DESCRIPTION
PRODUCT BENEFITS
Sikaflex®-221 is a multi-purpose 1-component ▪ Bonds well to a wide variety of substrates
polyurethane adhesive / sealant that bonds ▪ Resistant to aging
well to a wide variety of substrates like metals, ▪ Can be sanded and painted
metal primers and paint coatings (2-component ▪ Listed under NSF/ANSI/CAN 61 ─ Drinking
Water System Components (aluminum gray,
systems), ceramic materials and plastics. It is
black, and white)
suitable for making permanent elastic seals.
▪ Listed under NSF ─ Proprietary Substances
and Nonfood Compounds (aluminum gray,
black, and white)
▪ Non-corrosive
▪ Low odor

PRODUCT DATA SHEET
Sikaflex®-221
Version 04.02 (04 - 2022), en_US
012001202210001000

1/2

AREAS OF APPLICATION
Sikaflex®-221 bonds well to a wide variety of
substrates and is suitable for making permanent elastic seals . Suitable substrate materials
are metals, metal primers and paint coatings
(2-component systems), ceramic materials and
plastics. It is ideally used for internal sealing
and simple bonding applications.
Seek manufacturer’s advice and perform tests
on original substrates before using Sikaflex®221 on materials prone to stress cracking. This
product is suitable for experienced professional
users only.
Test with actual substrates and conditions have
to be performed to ensure adhesion and material compatibility.

CURE MECHANISM
Sikaflex®-221 cures by reaction with atmospheric moisture. At low temperatures the water content of the air is generally lower and the
curing reaction proceeds somewhat slower (see
diagram 1).

Tooling and finishing
Tooling and finishing must be carried out within
the skin time of the sealant. It is recommended
using Sika® Slick. Other finishing agents must
be tested for suitability and compatibility prior
the use.
Removal
Uncured Sikaflex®-221 can be removed from
tools and equipment with Sika® Remover-208
or another suitable solvent. Once cured, the
material can only be removed mechanically.
Hands and exposed skin have to be washed immediately using a suitable industrial hand
cleaner and water.
Do not use solvents on skin.

Diagram 1: Curing speed for Sikaflex®-221

CHEMICAL RESISTANCE
Sikaflex®-221 is generally resistant to fresh water, seawater, diluted acids and diluted caustic
solutions; temporarily resistant to fuels, mineral oils, vegetable and animal fats and oils; not
resistant to organic acids, glycolic alcohol, concentrated mineral acids and caustic solutions or
solvents.
METHOD OF APPLICATION
Surface Preparation
Surfaces must be clean, dry and free from
grease, oil and dust.
Surface treatment depends on the specific
nature of the substrates and is crucial for a long
lasting bond. Suggestions for surface preparation may be found on the current edition of the
appropriate Sika® Pre-Treatment Chart. Consider that these suggestions are based on experience and have in any case to be verified by
tests on original substrates.
Application
Sikaflex®-221 can be processed between 5 °C
and 40 °C (41 °F and 104 °F) but changes in reactivity and application properties have to be
considered. The optimum temperature for substrate and sealant is between 15 °C and 25 °C
(59 °C and 77 °F).
Sikaflex®-221 can be processed with hand,
pneumatic or electric driven piston guns as well
as pump equipment. For advice on selecting
and setting up a suitable pump system, contact
the System Engineering Department of Sika Industry.

PRODUCT DATA SHEET
Sikaflex®-221
Version 04.02 (04 - 2022), en_US
012001202210001000

2/2

Overpainting
Sikaflex®-221 can be painted after formation of
a skin. If the paint requires a baking process,
best performance is achieved by allowing the
sealant to fully cure first. 1C-PUR and 2C-acrylic
based paints are usually suitable. All paints
have to be tested by carrying preliminary trials
under manufacturing conditions. The elasticity
of paints is usually lower than of sealants what
could lead to cracking of the paint film in the
joint area.

BASIS OF PRODUCT DATA
All technical data stated in this document are
based on laboratory tests. Actual measured
data may vary due to circumstances beyond
our control.
ENVIRONMENTAL, HEALTH AND
SAFETY
For further information and advice regarding
transportation, handling, storage and disposal
of chemical products, user should refer to the
actual Safety Data Sheets containing physical,
environmental, toxicological and other safety
related data. User must read the current actual
Safety Data Sheets before using any products.
In case of an emergency, call CHEMTREC at 1800-424-9300, International 703-527-3887.

LEGAL DISCLAIMER
Prior to each use of any product of Sika Corporation, its subsidiaries or affiliates (“SIKA”), the
user must always read and follow the warnings
and instructions on the product’s most current
product label, Product Data Sheet and Safety
Data Sheet which are available at usa.sika.com
or by contacting SIKA’s Technical Service Department via email at tsmh@us.sika.com.
Nothing contained in any SIKA literature or materials relieves the user of the obligation to
read and follow the warnings and instructions
FURTHER INFORMATION
The information herein is offered for general for each SIKA product as set forth in the current
guidance only. Advice on specific applications is product label, Product Data Sheet and Safety
available on request from the Technical Depart- Data Sheet prior to use of the SIKA product.
SIKA warrants this product for one year from
ment of Sika Industry.
Copies of the following publications are avail- date of installation to be free from manufacturing defects and to meet the technical properable on request:
ties on the current Product Data Sheet if used
▪ Safety Data Sheets
as directed within the product’s shelf life. User
▪ Sika Pre-treatment Chart
determines suitability of product for intended
Polyurethane
▪ General Guidelines
use and assumes all risks. User’s and/or buyer’s
Bonding and Sealing with Sikaflex® and sole remedy shall be limited to the purchase
SikaTack®
price or replacement of this product exclusive
of any labor costs. NO OTHER WARRANTIES EXPACKAGING INFORMATION
PRESS OR IMPLIED SHALL APPLY INCLUDING
300 ml ANY WARRANTY OF MERCHANTABILITY OR FITCartridge
NESS FOR A PARTICULAR PURPOSE. SIKA SHALL
400 ml NOT BE LIABLE UNDER ANY LEGAL THEORY FOR
Unipack
600 ml SPECIAL OR CONSEQUENTIAL DAMAGES. SIKA
4.5 gal (US) SHALL NOT BE RESPONSIBLE FOR THE USE OF
Pail
THIS PRODUCT IN A MANNER TO INFRINGE ON
50 gal (US) ANY PATENT OR ANY OTHER INTELLECTUAL
Drum
PROPERTY RIGHTS HELD BY OTHERS. Sale of
SIKA products are subject to the Terms and
Conditions of Sale which are available at https://usa.sika.com/en/group/SikaCorp/termsandconditions.html or by calling +1 800-9337452.

Sika Corporation
30800 Stephenson Highway
Madison Heights, MI 48071
U.S.A.
Telephone: +1 248-577-0020
Email: tsmh@us.sika.com
www.sikausa.com

File: backend/app_package/data/files_data/sikaflex_-296.txt
PRODUCT DATA SHEET

Sikaflex®-296
Direct glazing adhesive for glass windows in the ship building industry
TYPICAL PRODUCT DATA (FURTHER VALUES SEE SAFETY DATA SHEET)
Chemical base
Color (CQP001-1)
Cure mechanism
Density (uncured)
Non-sag properties
Application temperature
Skin time (CQP019-1)
Open time (CQP526-1)
Curing speed (CQP049-1)
Shrinkage (CQP014-1)
Shore A hardness (CQP023-1 / ISO 48-4)
Tensile strength (CQP036-1 / ISO 527)
Elongation at break (CQP036-1 / ISO 527)
Tear propagation resistance (CQP045-1 / ISO 34)
Tensile lap-shear strength (CQP046-1 / ISO 4587)
Insulation resistance (CQP079-2 / DIN IEC 60167)
Service temperature (CQP509-1 / CQP513-1)
Shelf life
CQP = Corporate Quality Procedure

1-component polyurethane
Black
Moisture-curing
1.2 kg/l (10.0 lb/gal)
Very good
ambient 10 ─ 35 °C (50 ─ 95 °F)
45 minutes A
30 minutes A
See diagram 1
1%
45
6 MPa (870 psi)
450 %
14 N/mm (80 pli)
4.5 MPa (650 psi)
108 Ω cm
-40 ─ 90 °C (-40 ─ 194 °F)
unipack 9 months B

A) 23 °C (73 °F) / 50 % r. h.

DESCRIPTION
PRODUCT BENEFITS
Sikaflex®-296 is a high performance elastic gap- ▪ Resistant to aging and weathering
filling 1-C polyurethane direct glazing adhesive ▪ Excellent working characteristics
that cures on exposure to atmospheric mois- ▪ Solvent- and PVC-free
ture. It is suitable for almost all kind of minear- ▪ Low odor
al glazing application in the ship building in- ▪ Suitable for manual and pump applications
▪ Black primerless application possible
dustry.
Sikaflex®-296 meets the regulations set out by ▪ Wheelmark approved
the International Maritime Organization (IMO).

PRODUCT DATA SHEET
Sikaflex®-296
Version 03.01 (04 - 2023), en_US
012001212964001000

1/2

B) storage below 25 °C (77 °F)

AREAS OF APPLICATION
Sikaflex®-296 is designed for direct glazing applications in both the OEM and repair Marine
markets. It is suitable for use with all types of
mineral glass-based windows used in Marine.
Before installing laminated safety glasses,
which incorporate heating elements in the PVB
sandwich layer, contact Sika’s Technical Service
Department for advice. Sikaflex®-296 can be
tooled to a very fine finish and is suitable for
exposed joints.
Seek manufacturer’s advice and perform tests
on original substrates before using Sikaflex®296 on materials prone to stress cracking.
Sikaflex®-296 is suitable for experienced professional users only. Test with actual substrates
and conditions have to be performed to ensure
adhesion and material compatibility.

CURE MECHANISM
Sikaflex®-296 cures by reaction with atmospheric moisture. At low temperatures the water content of the air is generally lower and the
curing reaction proceeds somewhat slower (see
diagram 1).

To ensure a uniform thickness of the bondline
it is recommend to apply the adhesive in form
of a triangular bead (see figure 1).

CHEMICAL RESISTANCE
Sikaflex®-296 is generally resistant to fresh water, seawater, diluted acids and diluted caustic
solutions; temporarily resistant to fuels, mineral oils, vegetable and animal fats and oils; not
resistant to organic acids, glycolic alcohol, concentrated mineral acids and caustic solutions or
solvents.
METHOD OF APPLICATION
Surface Preparation
Surfaces must be clean, dry and free from
grease, oil, dust and contaminants.
Surface treatment depends on the specific
nature of the substrates and is crucial for a long
lasting bond. Suggestions for surface preparation may be found on the current edition of the
appropriate Sika® Pre-treatment Chart. Consider that these suggestions are based on experience and have in any case to be verified by
tests on original substrates.
Application
Sikaflex®-296 can be processed at temperatures (climate and product) between 10 °C and
35 °C (50 °C and 95 °F) but changes in reactivity
and application properties have to be considered. The optimum temperature for substrate and sealant is between 15 °C and 25 °C
(59 °F and 77 °F). Consider the viscosity increase at low temperature. For easy application, condition the adhesive at ambient temperature prior to use.

PRODUCT DATA SHEET
Sikaflex®-296
Version 03.01 (04 - 2023), en_US
012001212964001000

2/2

Unipack

600 ml

BASIS OF PRODUCT DATA
All technical data stated in this document are
based on laboratory tests. Actual measured
data may vary due to circumstances beyond
our control.
LEGAL DISCLAIMER
Prior to each use of any product of Sika Corporation, its subsidiaries or affiliates (“SIKA”), the
Sikaflex®-296 can be processed with hand, user must always read and follow the warnings
pneumatic or electric driven piston guns. The and instructions on the product’s most current
open time is significantly shorter in hot and hu- product label, Product Data Sheet and Safety
mid climate. The glass must always be installed Data Sheet which are available at usa.sika.com
within the open time. Never join bonding parts or by contacting SIKA’s Technical Service Deif the adhesive has built a skin.
partment via email at tsmh@us.sika.com.
Nothing contained in any SIKA literature or maTooling and finishing
terials relieves the user of the obligation to
Tooling and finishing must be carried out within read and follow the warnings and instructions
the skin time of the product. It is recommen- for each SIKA product as set forth in the current
ded using Sika® Slick. Other finishing agents product label, Product Data Sheet and Safety
must be tested for suitability and compatibility Data Sheet prior to use of the SIKA product.
prior the use.
SIKA warrants this product for one year from
date of installation to be free from manufacturRemoval
Uncured Sikaflex®-296 can be removed from ing defects and to meet the technical propertools and equipment with Sika® Remover-208 ties on the current Product Data Sheet if used
or another suitable solvent. Once cured, the as directed within the product’s shelf life. User
material can only be removed mechanically. determines suitability of product for intended
Hands and exposed skin have to be washed im- use and assumes all risks. User’s and/or buyer’s
mediately using a suitable industrial hand sole remedy shall be limited to the purchase
price or replacement of this product exclusive
cleaner and water.
of any labor costs. NO OTHER WARRANTIES EXDo not use solvents on skin!
PRESS OR IMPLIED SHALL APPLY INCLUDING
ANY WARRANTY OF MERCHANTABILITY OR FITFURTHER INFORMATION
The information herein is offered for general NESS FOR A PARTICULAR PURPOSE. SIKA SHALL
guidance only. Advice on specific applications is NOT BE LIABLE UNDER ANY LEGAL THEORY FOR
available on request from the Technical Depart- SPECIAL OR CONSEQUENTIAL DAMAGES. SIKA
SHALL NOT BE RESPONSIBLE FOR THE USE OF
ment of Sika Industry.
Copies of the following publications are avail- THIS PRODUCT IN A MANNER TO INFRINGE ON
ANY PATENT OR ANY OTHER INTELLECTUAL
able on request:
PROPERTY RIGHTS HELD BY OTHERS. Sale of
▪ Safety Data Sheets
SIKA products are subject to the Terms and
▪ Pre-treatment Chart
Conditions of Sale which are available at htFor 1-component polyurethanes
tps://usa.sika.com/en/group/SikaCorp/term▪ General Guidelines
Bonding and Sealing with 1-component sandconditions.html or by calling +1 800-9337452.
Sikaflex®
Figure 1: Recommended bead configuration

Diagram 1: Curing speed Sikaflex®-296

PACKAGING INFORMATION

Sika Corporation
30800 Stephenson Highway
Madison Heights, MI 48071
U.S.A.
Telephone: +1 248-577-0020
Email: tsmh@us.sika.com
www.sikausa.com
